Repository: virtual-labs/exp-heat-of-hydration-dei

## Introduction


<b>Discipline | <b>Civil Engineering
:--|:--|
<b> Lab | <b> Concrete Technology Lab
<b> Experiment|     <b> Heat of hydration of a given sample of cement

### About the Experiment 

Fill a brief description of this experiment here

<b>Name of Developer | <b> Fill the name of experiment owner here 
:--|:--|
<b> Institute | <b> Dayalbagh Educational institute 
<b> Email id|     <b>  ishantsinghal@dei.ac.in
<b> Department |  <b> Civil Engineering

File: experiment/procedure.md
### Procedure

**a)Determination of the heat capacity:**

1. Add 9.6 ± 0.1 ml of hydrofluoric acid and 388.0 ± 0.1 ml of 2.0 N nitric acid in the calorimeter at a temperature of 27 ± 2°C. 

2. Take some amount of Zinc oxide adequate for six deductions. Heat about 7 g of zinc oxide to 900-950°C for each determination and then cool it for not less than 2 hours and not more than 5 hours in a desiccator, having anhydrous calcium chloride.  

3. It is then ground to pass a 150 μm IS sieve.  

4. Set up the calorimeter, and run the stirrer for 5 min to attain a constant temperature. Note down the readings every minute for 5 minutes for initial heating or cooling correction.  

5. Add ZnO gradually from the funnel which is cleaned with a camel hair brush, throughout 1-2min. Record the temperature at one-minute intervals until the solution is complete. The duration of the solution shall not be more than 20 minutes.  

6. Proceed for additional 5 minutes to obtain the final heating or cooling correction.  

7. The graph is plotted between the initial and final heating or cooling rates and the corresponding calorimeter temperature, called the Beckmann readings. The corrections are then observed for each reading.  

Compute the heat capacity ( in J/°C) as follows:-

$$
\frac{\text{Mass of ZnO} \times (1.084 – 0.9 \Phi + 0.5 \Phi.)}{\text{Corrected Temperature Rise}}
$$

where- Φ = final temperature of the calorimeter in °C       , Φ. = room temperature in °C 

**b) Preparation of cement sample:** 

1. Take 60 g of cement and 24 ml of distilled water and mix it for about 4 minutes.  

2. Add this mixture inside three glass/plastic vials, and cork. Seal it with wax and then store it in a vertical position at 27 ± 2°C. 

 

**c) Determination of the heat of solution:**

1. Take about 3 g of unhydrated cement sample to determine the heat of solution and an additional 7 g of the sample for ignition loss. Perform the procedure for temperature- rise as done for ZnO.  

2.  Calculate the heat of solution (in kJ/kg) of unhydrated cement: - 

$$
\frac{\text{Heat Capacity} \times \text{Corrected Temperature Rise}}{\text{Mean of Sample Corrected for Ignition Loss}} - 0.8 (\Phi - \Phi)
$$



where 0.8 is the specific heat of unhydrated cement  

3. Find the mean of three readings that are calculated within 7 days of mixing of hydrated samples.  

4. Now, open one of the glass vials and grind the cement to pass an 850-micron sieve. Pour this ground sample in a stoppered bottle and then take out about 4.2 g of sample for heat of solution and 7 g of sample for loss on ignition.

File: experiment/references.md
### References
#### Methods of physical tests for hydraulic cement, Part 9: Determination of heat of hydration, IS 4031 (Part 9): 1988, Bureau of Indian Standards, New Delhi, 1988.

#### NPTEL-NOC IITM, “#9 Calorimetry | Sample Preparation | Practical Note & Heat of Hydration | Part 1,” YouTube, Jan. 31, 2020. https://www.youtube.com/watch?v=oPjvW3vwsSw (accessed Jan. 13, 2026).

#### NPTEL-NOC IITM, “#10 Calorimetry | Sample Preparation | Practical Note & Heat of Hydration | Part 2,” YouTube, Jan. 31, 2020. https://www.youtube.com/watch?v=87J8I9VqSCc (accessed Jan. 13, 2026).

#### M.L. Gambhir, Concrete Technology : Theory and Practice. Mcgraw Hill Education (India) Private Limited, 2004.

#### M. S. Shetty and A. K. Jain, Concrete Technology. S. Chand Publishing, 2009.

#### A. M. Neville and J. J. Brooks, Concrete Technology. Longman Scientific and Technical, 1987.

File: experiment/theory.md
<script src="https://polyfill.io/v3/polyfill.min.js?features=es6"></script>
<script id="MathJax-script" async src="https://cdn.jsdelivr.net/npm/mathjax@3/es5/tex-mml-chtml.js"></script>
<script>
  MathJax = {
    tex: {
      inlineMath: [['$', '$'], ['\\(', '\\)']]
    }
  };
</script>

### Heat of Hydration of Cement

Cement alone, in its powdered state, does not possess any binding property. When water is added, a complex chemical reaction known as **hydration** begins. This reaction leads to the formation of compounds such as **Calcium Silicate Hydrate (C-S-H gel)** and **Calcium Hydroxide (Ca(OH)₂)**, which are responsible for strength development in hardened cement paste.  

Hydration is an **exothermic reaction**, meaning it liberates heat as it progresses. The heat released during this process is known as the **heat of hydration**. In small quantities, this heat dissipates harmlessly. However, in large concrete structures such as dams, bridge piers, or thick foundation slabs, excessive heat accumulation can lead to **thermal cracking**. These cracks weaken the concrete, reducing its durability and mechanical strength. This is why it is important to measure the heat of hydration and control it during construction.


### Chemical Basis of Heat Generation

The heat evolved is associated with the hydration of the major compounds in cement. The simplified reactions are given below:

**1. Hydration of Tricalcium Silicate (C₃S):**

$$
2C_3S + 6H_2O \rightarrow C_3S_2H_3 \;(\text{C-S-H gel}) + 3Ca(OH)_2 + \text{Heat}
$$

**2. Hydration of Dicalcium Silicate (C₂S):**

$$
2C_2S + 4H_2O \rightarrow C_3S_2H_3 \;(\text{C-S-H gel}) + Ca(OH)_2 + \text{Heat}
$$

**3. Hydration of Tricalcium Aluminate (C₃A):**

$$
C_3A + 6H_2O \rightarrow C_3AH_6 + \text{Heat (rapid, high heat)}
$$

**4. Hydration of Tetracalcium Aluminoferrite (C₄AF):**

$$
C_4AF + 10H_2O \rightarrow C_3AH_6 + CFH + \text{Heat}
$$


### Principle

The heat of hydration is determined **calorimetrically**. A known quantity of cement is mixed with water inside a well-insulated calorimeter to prevent heat exchange with the surroundings. The temperature rise is measured over a fixed time interval. Based on the measured temperature difference and the known heat capacity of the calorimeter system, the total heat released is calculated.

$$
Q = (W_s + W_c) \cdot \Delta T
$$

Where:  
- $Q$ = Heat of hydration (J)  
- $W_s$ = Water equivalent of the solution (J/°C)  
- $W_c$ = Water equivalent of calorimeter (J/°C)  
- $\Delta T$ = Temperature rise (°C)  

Finally, the heat of hydration per gram of cement is calculated as:

$$
\text{Heat of hydration (J/g)} = \frac{Q}{m}
$$

Where $m$ is the mass of cement used.


### Why is This Important?

- **Prevents cracks** – In mass concrete structures, excessive heat can cause cracks, reducing durability.  
- **Ensures quality control** – Helps confirm that the cement meets required standards.  
- **Optimizes strength development** – The rate of heat release gives insight into how quickly the cement will gain strength.  


### What Affects the Heat of Hydration?

The rate at which cement hydrates and releases heat depends on several factors:  

- **Fineness of cement** – Finer cement particles react faster, releasing more heat.  
- **Water-cement ratio** – More water slows down hydration and reduces heat.  
- **Temperature of hydration** – Higher temperatures speed up the reaction.  
- **Cement composition** – Different compounds in cement contribute differently to heat generation.  

### Chemical Reactions Involved

Cement is made up of different chemical compounds, and each reacts with water differently:  

1. **Tricalcium silicate (C₃S)** reacts quickly and contributes to early strength.  
2. **Dicalcium silicate (C₂S)** reacts slowly and helps in long-term strength.  
3. **Tricalcium aluminate (C₃A)** reacts very fast, releasing a lot of heat. Gypsum is added to control this reaction.  
4. **Tetracalcium aluminoferrite (C₄AF)** contributes to strength but generates less heat.
